Repository: yoshida-lab/MTL_ChiParameter

# MTL_ChiParameter
Sample code for the paper titled "Predicting polymer-solvent miscibility using machine-learned Flory-Huggins interaction parameters" (https://pubs.acs.org/doi/10.1021/acs.macromol.2c02600). Please cite this paper if you have benefited from any data or codes provided in this study.

UPDATE on 2023.04.28: Our calculation data has been updated to include actual calculated values.

UPDATE on 2024.03.27: We have made the COSMO-RS calculation data open through figshare (https://figshare.com/articles/dataset/Flory-Huggins_interaction_parameter_calculated_by_COSMO-RS_simulation/25448056).

## Sample data

In the folder of sample_data, we provided the full data set of experimental Chi parameter values (data_Chi.csv) extracted from the supplementary table of Orwoll and Arnold, Physical Properties of Polymers Handbook, 2nd ed., Springer: New York, USA, 2007. We also included the manual classification labels for the polymers of each data point. The SMILES of polymers and solvents in the data column 'ps_pair' were joined by '_'. Due to data sharing restriction by the PoLyInfo database, we are not allowed to share those data openly in this repository. For the binary solubility labels, we provide an artificial set of data (data_PI.csv), where the content is simply a copy of data_Chi.csv with solubility defined as the Chi values being smaller than 0.5. For the computational Chi parameter data (data_COSMO.csv), we only included calculation data of the polymer-sovlent pairs that appeared in data_Chi.csv. The descriptors of each data set were also shared (desc_XX.csv).

WARNING: The artificial data of PoLyInfo labels are only for execution of the sample codes. These are not REAL DATA!

## Sample code

Although we only provide training data that is partially artificial, all user parameters and settings in the sample code were exactly the same as when we ran the code to produce the results in the paper for a 3-task model case. Readers can follow the code to understand the details of our model construction and training procedure. There are descriptions on the parameters inside the sample code to help user try different settings, including training with one, two or three tasks, and to use linear or quadratic temperature dependence model for predicting Chi values.

WARNING: The trained model using this sample code would not be directly comparable to the results in our paper because the PoLyInfo classification and calculated Chi data are missing.

NOTE: We also provide a separated file of sample code for calculating the descriptors that are organized in the same format as the descriptor data stored in the sample_data folder.

## Key packages

The sample code has been tested on the following environment using a workstation with NVIDIA A100 GPU. 

* python == 3.8.13
* jupyterlab == 3.3.4
* pandas == 1.4.2
* numpy == 1.22.3
* scikit-learn == 1.0.2
* scipy == 1.8.0
* rdkit == 2020.09.5
* xenonpy == 0.6.5
* pytorch == 1.11.0
* pickleshare == 0.7.5
* cudatoolkit == 11.3.1

File: sample_data/data_Chi.csv (part 1 of 19)
,ps_pair,ps_pair_nonCyclic,temp,chi,polymer_class,DIFF,SIGN2,SIGN3
0,[H]/C1=C(/Cl)C([H])([H])C([H])([H])/C([H])=C(\Cl)C([H])([H])C([H])([H])/C([H])=C(\Cl)C([H])([H])C([H])([H])/C([H])=C(\Cl)C([H])([H])C([H])([H])/C([H])=C(\Cl)C([H])([H])C([H])([H])/C([H])=C(\Cl)C([H])([H])C([H])([H])/C([H])=C(\Cl)C([H])([H])C([H])([H])/C([H])=C(\Cl)C([H])([H])C([H])([H])/C([H])=C(\Cl)C([H])([H])C([H])([H])/C([H])=C(\Cl)C([H])([H])C1([H])[H]_ClC(Cl)(Cl)Cl,*C/C=C(\Cl)C*_ClC(Cl)(Cl)Cl,100,0.23,polychlorox,,,
1,[H]/C1=C(/Cl)C([H])([H])C([H])([H])/C([H])=C(\Cl)C([H])([H])C([H])([H])/C([H])=C(\Cl)C([H])([H])C([H])([H])/C([H])=C(\Cl)C([H])([H])C([H])([H])/C([H])=C(\Cl)C([H])([H])C([H])([H])/C([H])=C(\Cl)C([H])([H])C([H])([H])/C([H])=C(\Cl)C([H])([H])C([H])([H])/C([H])=C(\Cl)C([H])([H])C([H])([H])/C([H])=C(\Cl)C([H])([H])C([H])([H])/C([H])=C(\Cl)C([H])([H])C1([H])[H]_[H]C(Cl)(Cl)Cl,*C/C=C(\Cl)C*_[H]C(Cl)(Cl)Cl,100,0.28,polychlorox,,,
2,[H]/C1=C(/Cl)C([H])([H])C([H])([H])/C([H])=C(\Cl)C([H])([H])C([H])([H])/C([H])=C(\Cl)C([H])([H])C([H])([H])/C([H])=C(\Cl)C([H])([H])C([H])([H])/C([H])=C(\Cl)C([H])([H])C([H])([H])/C([H])=C(\Cl)C([H])([H])C([H])([H])/C([H])=C(\Cl)C([H])([H])C([H])([H])/C([H])=C(\Cl)C([H])([H])C([H])([H])/C([H])=C(\Cl)C([H])([H])C([H])([H])/C([H])=C(\Cl)C([H])([H])C1([H])[H]_[H]C(Cl)=C(Cl)Cl,*C/C=C(\Cl)C*_[H]C(Cl)=C(Cl)Cl,100,0.24,polychlorox,,,
3,[H]/C1=C(/Cl)C([H])([H])C([H])([H])/C([H])=C(\Cl)C([H])([H])C([H])([H])/C([H])=C(\Cl)C([H])([H])C([H])([H])/C([H])=C(\Cl)C([H])([H])C([H])([H])/C([H])=C(\Cl)C([H])([H])C([H])([H])/C([H])=C(\Cl)C([H])([H])C([H])([H])/C([H])=C(\Cl)C([H])([H])C([H])([H])/C([H])=C(\Cl)C([H])([H])C([H])([H])/C([H])=C(\Cl)C([H])([H])C([H])([H])/C([H])=C(\Cl)C([H])([H])C1([H])[H]_[H]C([H])(Cl)C([H])([H])Cl,*C/C=C(\Cl)C*_[H]C([H])(Cl)C([H])([H])Cl,100,0.48,polychlorox,,,
4,[H]/C1=C(/Cl)C([H])([H])C([H])([H])/C([H])=C(\Cl)C([H])([H])C([H])([H])/C([H])=C(\Cl)C([H])([H])C([H])([H])/C([H])=C(\Cl)C([H])([H])C([H])([H])/C([H])=C(\Cl)C([H])([H])C([H])([H])/C([H])=C(\Cl)C([H])([H])C([H])([H])/C([H])=C(\Cl)C([H])([H])C([H])([H])/C([H])=C(\Cl)C([H])([H])C([H])([H])/C([H])=C(\Cl)C([H])([H])C([H])([H])/C([H])=C(\Cl)C([H])([H])C1([H])[H]_[H]C([H])(Cl)Cl,*C/C=C(\Cl)C*_[H]C([H])(Cl)Cl,100,0.43,polychlorox,,,
5,[H]/C1=C(/Cl)C([H])([H])C([H])([H])/C([H])=C(\Cl)C([H])([H])C([H])([H])/C([H])=C(\Cl)C([H])([H])C([H])([H])/C([H])=C(\Cl)C([H])([H])C([H])([H])/C([H])=C(\Cl)C([H])([H])C([H])([H])/C([H])=C(\Cl)C([H])([H])C([H])([H])/C([H])=C(\Cl)C([H])([H])C([H])([H])/C([H])=C(\Cl)C([H])([H])C([H])([H])/C([H])=C(\Cl)C([H])([H])C([H])([H])/C([H])=C(\Cl)C([H])([H])C1([H])[H]_[H]C([H])([H])C(=O)C([H])([H])C([H])([H])[H],*C/C=C(\Cl)C*_[H]C([H])([H])C(=O)C([H])([H])C([H])([H])[H],100,0.61,polychlorox,,,
6,[H]/C1=C(/Cl)C([H])([H])C([H])([H])/C([H])=C(\Cl)C([H])([H])C([H])([H])/C([H])=C(\Cl)C([H])([H])C([H])([H])/C([H])=C(\Cl)C([H])([H])C([H])([H])/C([H])=C(\Cl)C([H])([H])C([H])([H])/C([H])=C(\Cl)C([H])([H])C([H])([H])/C([H])=C(\Cl)C([H])([H])C([H])([H])/C([H])=C(\Cl)C([H])([H])C([H])([H])/C([H])=C(\Cl)C([H])([H])C([H])([H])/C([H])=C(\Cl)C([H])([H])C1([H])[H]_[H]C([H])([H])C(=O)C([H])([H])[H],*C/C=C(\Cl)C*_[H]C([H])([H])C(=O)C([H])([H])[H],100,0.87,polychlorox,,,
7,[H]/C1=C(/Cl)C([H])([H])C([H])([H])/C([H])=C(\Cl)C([H])([H])C([H])([H])/C([H])=C(\Cl)C([H])([H])C([H])([H])/C([H])=C(\Cl)C([H])([H])C([H])([H])/C([H])=C(\Cl)C([H])([H])C([H])([H])/C([H])=C(\Cl)C([H])([H])C([H])([H])/C([H])=C(\Cl)C([H])([H])C([H])([H])/C([H])=C(\Cl)C([H])([H])C([H])([H])/C([H])=C(\Cl)C([H])([H])C([H])([H])/C([H])=C(\Cl)C([H])([H])C1([H])[H]_[H]C([H])([H])C(=O)OC([H])([H])C([H])([H])C([H])([H])C([H])([H])[H],*C/C=C(\Cl)C*_[H]C([H])([H])C(=O)OC([H])([H])C([H])([H])C([H])([H])C([H])([H])[H],100,0.44,polychlorox,,,
8,[H]/C1=C(/Cl)C([H])([H])C([H])([H])/C([H])=C(\Cl)C([H])([H])C([H])([H])/C([H])=C(\Cl)C([H])([H])C([H])([H])/C([H])=C(\Cl)C([H])([H])C([H])([H])/C([H])=C(\Cl)C([H])([H])C([H])([H])/C([H])=C(\Cl)C([H])([H])C([H])([H])/C([H])=C(\Cl)C([H])([H])C([H])([H])/C([H])=C(\Cl)C([H])([H])C([H])([H])/C([H])=C(\Cl)C([H])([H])C([H])([H])/C([H])=C(\Cl)C([H])([H])C1([H])[H]_[H]C([H])([H])C(=O)OC([H])([H])C([H])([H])C([H])([H])[H],*C/C=C(\Cl)C*_[H]C([H])([H])C(=O)OC([H])([H])C([H])([H])C([H])([H])[H],100,0.51,polychlorox,,,
9,[H]/C1=C(/Cl)C([H])([H])C([H])([H])/C([H])=C(\Cl)C([H])([H])C([H])([H])/C([H])=C(\Cl)C([H])([H])C([H])([H])/C([H])=C(\Cl)C([H])([H])C([H])([H])/C([H])=C(\Cl)C([H])([H])C([H])([H])/C([H])=C(\Cl)C([H])([H])C([H])([H])/C([H])=C(\Cl)C([H])([H])C([H])([H])/C([H])=C(\Cl)C([H])([H])C([H])([H])/C([H])=C(\Cl)C([H])([H])C([H])([H])/C([H])=C(\Cl)C([H])([H])C1([H])[H]_[H]C([H])([H])C(=O)OC([H])([H])C([H])([H])[H],*C/C=C(\Cl)C*_[H]C([H])([H])C(=O)OC([H])([H])C([H])([H])[H],100,0.64,polychlorox,,,
10,[H]/C1=C(/Cl)C([H])([H])C([H])([H])/C([H])=C(\Cl)C([H])([H])C([H])([H])/C([H])=C(\Cl)C([H])([H])C([H])([H])/C([H])=C(\Cl)C([H])([H])C([H])([H])/C([H])=C(\Cl)C([H])([H])C([H])([H])/C([H])=C(\Cl)C([H])([H])C([H])([H])/C([H])=C(\Cl)C([H])([H])C([H])([H])/C([H])=C(\Cl)C([H])([H])C([H])([H])/C([H])=C(\Cl)C([H])([H])C([H])([H])/C([H])=C(\Cl)C([H])([H])C1([H])[H]_[H]C([H])([H])C(Cl)(Cl)Cl,*C/C=C(\Cl)C*_[H]C([H])([H])C(Cl)(Cl)Cl,100,0.21,polychlorox,,,
11,[H]/C1=C(/Cl)C([H])([H])C([H])([H])/C([H])=C(\Cl)C([H])([H])C([H])([H])/C([H])=C(\Cl)C([H])([H])C([H])([H])/C([H])=C(\Cl)C([H])([H])C([H])([H])/C([H])=C(\Cl)C([H])([H])C([H])([H])/C([H])=C(\Cl)C([H])([H])C([H])([H])/C([H])=C(\Cl)C([H])([H])C([H])([H])/C([H])=C(\Cl)C([H])([H])C([H])([H])/C([H])=C(\Cl)C([H])([H])C([H])([H])/C([H])=C(\Cl)C([H])([H])C1([H])[H]_[H]C([H])([H])C([H])(Cl)Cl,*C/C=C(\Cl)C*_[H]C([H])([H])C([H])(Cl)Cl,100,0.37,polychlorox,,,
12,[H]/C1=C(/Cl)C([H])([H])C([H])([H])/C([H])=C(\Cl)C([H])([H])C([H])([H])/C([H])=C(\Cl)C([H])([H])C([H])([H])/C([H])=C(\Cl)C([H])([H])C([H])([H])/C([H])=C(\Cl)C([H])([H])C([H])([H])/C([H])=C(\Cl)C([H])([H])C([H])([H])/C([H])=C(\Cl)C([H])([H])C([H])([H])/C([H])=C(\Cl)C([H])([H])C([H])([H])/C([H])=C(\Cl)C([H])([H])C([H])([H])/C([H])=C(\Cl)C([H])([H])C1([H])[H]_[H]C([H])([H])C([H])([H])C([H])([H])C([H])([H])C([H])([H])C([H])([H])C([H])([H])C([H])([H])C([H])([H])C([H])([H])C([H])([H])[H],*C/C=C(\Cl)C*_[H]C([H])([H])C([H])([H])C([H])([H])C([H])([H])C([H])([H])C([H])([H])C([H])([H])C([H])([H])C([H])([H])C([H])([H])C([H])([H])[H],100,0.96,polychlorox,,,
13,[H]/C1=C(/Cl)C([H])([H])C([H])([H])/C([H])=C(\Cl)C([H])([H])C([H])([H])/C([H])=C(\Cl)C([H])([H])C([H])([H])/C([H])=C(\Cl)C([H])([H])C([H])([H])/C([H])=C(\Cl)C([H])([H])C([H])([H])/C([H])=C(\Cl)C([H])([H])C([H])([H])/C([H])=C(\Cl)C([H])([H])C([H])([H])/C([H])=C(\Cl)C([H])([H])C([H])([H])/C([H])=C(\Cl)C([H])([H])C([H])([H])/C([H])=C(\Cl)C([H])([H])C1([H])[H]_[H]C([H])([H])C([H])([H])C([H])([H])C([H])([H])C([H])([H])C([H])([H])C([H])([H])C([H])([H])C([H])([H])C([H])([H])[H],*C/C=C(\Cl)C*_[H]C([H])([H])C([H])([H])C([H])([H])C([H])([H])C([H])([H])C([H])([H])C([H])([H])C([H])([H])C([H])([H])C([H])([H])[H],100,0.94,polychlorox,,,
14,[H]/C1=C(/Cl)C([H])([H])C([H])([H])/C([H])=C(\Cl)C([H])([H])C([H])([H])/C([H])=C(\Cl)C([H])([H])C([H])([H])/C([H])=C(\Cl)C([H])([H])C([H])([H])/C([H])=C(\Cl)C([H])([H])C([H])([H])/C([H])=C(\Cl)C([H])([H])C([H])([H])/C([H])=C(\Cl)C([H])([H])C([H])([H])/C([H])=C(\Cl)C([H])([H])C([H])([H])/C([H])=C(\Cl)C([H])([H])C([H])([H])/C([H])=C(\Cl)C([H])([H])C1([H])[H]_[H]C([H])([H])C([H])([H])C([H])([H])C([H])([H])C([H])([H])C([H])([H])C([H])([H])C([H])([H])C([H])([H])[H],*C/C=C(\Cl)C*_[H]C([H])([H])C([H])([H])C([H])([H])C([H])([H])C([H])([H])C([H])([H])C([H])([H])C([H])([H])C([H])([H])[H],100,0.92,polychlorox,,,
15,[H]/C1=C(/Cl)C([H])([H])C([H])([H])/C([H])=C(\Cl)C([H])([H])C([H])([H])/C([H])=C(\Cl)C([H])([H])C([H])([H])/C([H])=C(\Cl)C([H])([H])C([H])([H])/C([H])=C(\Cl)C([H])([H])C([H])([H])/C([H])=C(\Cl)C([H])([H])C([H])([H])/C([H])=C(\Cl)C([H])([H])C([H])([H])/C([H])=C(\Cl)C([H])([H])C([H])([H])/C([H])=C(\Cl)C([H])([H])C([H])([H])/C([H])=C(\Cl)C([H])([H])C1([H])[H]_[H]C([H])([H])C([H])([H])C([H])([H])C([H])([H])C([H])([H])C([H])([H])C([H])([H])C([H])([H])[H],*C/C=C(\Cl)C*_[H]C([H])([H])C([H])([H])C([H])([H])C([H])([H])C([H])([H])C([H])([H])C([H])([H])C([H])([H])[H],100,0.9,polychlorox,,,
16,[H]/C1=C(/Cl)C([H])([H])C([H])([H])/C([H])=C(\Cl)C([H])([H])C([H])([H])/C([H])=C(\Cl)C([H])([H])C([H])([H])/C([H])=C(\Cl)C([H])([H])C([H])([H])/C([H])=C(\Cl)C([H])([H])C([H])([H])/C([H])=C(\Cl)C([H])([H])C([H])([H])/C([H])=C(\Cl)C([H])([H])C([H])([H])/C([H])=C(\Cl)C([H])([H])C([H])([H])/C([H])=C(\Cl)C([H])([H])C([H])([H])/C([H])=C(\Cl)C([H])([H])C1([H])[H]_[H]C([H])([H])C([H])([H])C([H])([H])C([H])([H])C([H])([H])C([H])([H])C([H])([H])[H],*C/C=C(\Cl)C*_[H]C([H])([H])C([H])([H])C([H])([H])C([H])([H])C([H])([H])C([H])([H])C([H])([H])[H],100,0.88,polychlorox,,,
17,[H]/C1=C(/Cl)C([H])([H])C([H])([H])/C([H])=C(\Cl)C([H])([H])C([H])([H])/C([H])=C(\Cl)C([H])([H])C([H])([H])/C([H])=C(\Cl)C([H])([H])C([H])([H])/C([H])=C(\Cl)C([H])([H])C([H])([H])/C([H])=C(\Cl)C([H])([H])C([H])([H])/C([H])=C(\Cl)C([H])([H])C([H])([H])/C([H])=C(\Cl)C([H])([H])C([H])([H])/C([H])=C(\Cl)C([H])([H])C([H])([H])/C([H])=C(\Cl)C([H])([H])C1([H])[H]_[H]C([H])([H])C([H])([H])C([H])([H])C([H])([H])C([H])([H])C([H])([H])[H],*C/C=C(\Cl)C*_[H]C([H])([H])C([H])([H])C([H])([H])C([H])([H])C([H])([H])C([H])([H])[H],100,0.91,polychlorox,,,
18,[H]/C1=C(/Cl)C([H])([H])C([H])([H])/C([H])=C(\Cl)C([H])([H])C([H])([H])/C([H])=C(\Cl)C([H])([H])C([H])([H])/C([H])=C(\Cl)C([H])([H])C([H])([H])/C([H])=C(\Cl)C([H])([H])C([H])([H])/C([H])=C(\Cl)C([H])([H])C([H])([H])/C([H])=C(\Cl)C([H])([H])C([H])([H])/C([H])=C(\Cl)C([H])([H])C([H])([H])/C([H])=C(\Cl)C([H])([H])C([H])([H])/C([H])=C(\Cl)C([H])([H])C1([H])[H]_[H]C([H])([H])C([H])([H])C([H])([H])C([H])([H])C([H])([H])Cl,*C/C=C(\Cl)C*_[H]C([H])([H])C([H])([H])C([H])([H])C([H])([H])C([H])([H])Cl,100,0.33,polychlorox,,,
19,[H]/C1=C(/Cl)C([H])([H])C([H])([H])/C([H])=C(\Cl)C([H])([H])C([H])([H])/C([H])=C(\Cl)C([H])([H])C([H])([H])/C([H])=C(\Cl)C([H])([H])C([H])([H])/C([H])=C(\Cl)C([H])([H])C([H])([H])/C([H])=C(\Cl)C([H])([H])C([H])([H])/C([H])=C(\Cl)C([H])([H])C([H])([H])/C([H])=C(\Cl)C([H])([H])C([H])([H])/C([H])=C(\Cl)C([H])([H])C([H])([H])/C([H])=C(\Cl)C([H])([H])C1([H])[H]_[H]C([H])([H])C([H])([H])C([H])([H])C([H])([H])C([H])([H])[H],*C/C=C(\Cl)C*_[H]C([H])([H])C([H])([H])C([H])([H])C([H])([H])C([H])([H])[H],100,0.96,polychlorox,,,
20,[H]/C1=C(/Cl)C([H])([H])C([H])([H])/C([H])=C(\Cl)C([H])([H])C([H])([H])/C([H])=C(\Cl)C([H])([H])C([H])([H])/C([H])=C(\Cl)C([H])([H])C([H])([H])/C([H])=C(\Cl)C([H])([H])C([H])([H])/C([H])=C(\Cl)C([H])([H])C([H])([H])/C([H])=C(\Cl)C([H])([H])C([H])([H])/C([H])=C(\Cl)C([H])([H])C([H])([H])/C([H])=C(\Cl)C([H])([H])C([H])([H])/C([H])=C(\Cl)C([H])([H])C1([H])[H]_[H]C([H])([H])C([H])([H])C([H])([H])C([H])([H])Cl,*C/C=C(\Cl)C*_[H]C([H])([H])C([H])([H])C([H])([H])C([H])([H])Cl,100,0.39,polychlorox,,,
21,[H]/C1=C(/Cl)C([H])([H])C([H])([H])/C([H])=C(\Cl)C([H])([H])C([H])([H])/C([H])=C(\Cl)C([H])([H])C([H])([H])/C([H])=C(\Cl)C([H])([H])C([H])([H])/C([H])=C(\Cl)C([H])([H])C([H])([H])/C([H])=C(\Cl)C([H])([H])C([H])([H])/C([H])=C(\Cl)C([H])([H])C([H])([H])/C([H])=C(\Cl)C([H])([H])C([H])([H])/C([H])=C(\Cl)C([H])([H])C([H])([H])/C([H])=C(\Cl)C([H])([H])C1([H])[H]_[H]C([H])([H])C([H])([H])C([H])([H])C([H])([H])[H],*C/C=C(\Cl)C*_[H]C([H])([H])C([H])([H])C([H])([H])C([H])([H])[H],100,0.99,polychlorox,,,
22,[H]/C1=C(/Cl)C([H])([H])C([H])([H])/C([H])=C(\Cl)C([H])([H])C([H])([H])/C([H])=C(\Cl)C([H])([H])C([H])([H])/C([H])=C(\Cl)C([H])([H])C([H])([H])/C([H])=C(\Cl)C([H])([H])C([H])([H])/C([H])=C(\Cl)C([H])([H])C([H])([H])/C([H])=C(\Cl)C([H])([H])C([H])([H])/C([H])=C(\Cl)C([H])([H])C([H])([H])/C([H])=C(\Cl)C([H])([H])C([H])([H])/C([H])=C(\Cl)C([H])([H])C1([H])[H]_[H]C([H])([H])C([H])([H])C([H])([H])[H],*C/C=C(\Cl)C*_[H]C([H])([H])C([H])([H])C([H])([H])[H],100,1.36,polychlorox,,,
23,[H]/C1=C(/Cl)C([H])([H])C([H])([H])/C([H])=C(\Cl)C([H])([H])C([H])([H])/C([H])=C(\Cl)C([H])([H])C([H])([H])/C([H])=C(\Cl)C([H])([H])C([H])([H])/C([H])=C(\Cl)C([H])([H])C([H])([H])/C([H])=C(\Cl)C([H])([H])C([H])([H])/C([H])=C(\Cl)C([H])([H])C([H])([H])/C([H])=C(\Cl)C([H])([H])C([H])([H])/C([H])=C(\Cl)C([H])([H])C([H])([H])/C([H])=C(\Cl)C([H])([H])C1([H])[H]_[H]C([H])([H])Cl,*C/C=C(\Cl)C*_[H]C([H])([H])Cl,100,0.52,polychlorox,,,
24,[H]/C1=C(/Cl)C([H])([H])C([H])([H])/C([H])=C(\Cl)C([H])([H])C([H])([H])/C([H])=C(\Cl)C([H])([H])C([H])([H])/C([H])=C(\Cl)C([H])([H])C([H])([H])/C([H])=C(\Cl)C([H])([H])C([H])([H])/C([H])=C(\Cl)C([H])([H])C([H])([H])/C([H])=C(\Cl)C([H])([H])C([H])([H])/C([H])=C(\Cl)C([H])([H])C([H])([H])/C([H])=C(\Cl)C([H])([H])C([H])([H])/C([H])=C(\Cl)C([H])([H])C1([H])[H]_[H]C([H])([H])OC(=O)C([H])([H])[H],*C/C=C(\Cl)C*_[H]C([H])([H])OC(=O)C([H])([H])[H],100,0.81,polychlorox,,,
25,[H]/C1=C(/Cl)C([H])([H])C([H])([H])/C([H])=C(\Cl)C([H])([H])C([H])([H])/C([H])=C(\Cl)C([H])([H])C([H])([H])/C([H])=C(\Cl)C([H])([H])C([H])([H])/C([H])=C(\Cl)C([H])([H])C([H])([H])/C([H])=C(\Cl)C([H])([H])C([H])([H])/C([H])=C(\Cl)C([H])([H])C([H])([H])/C([H])=C(\Cl)C([H])([H])C([H])([H])/C([H])=C(\Cl)C([H])([H])C([H])([H])/C([H])=C(\Cl)C([H])([H])C1([H])[H]_[H]C1([H])C([H])([H])C([H])([H])C([H])([H])C([H])([H])C([H])([H])C([H])([H])C1([H])[H],*C/C=C(\Cl)C*_[H]C1([H])C([H])([H])C([H])([H])C([H])([H])C([H])([H])C([H])([H])C([H])([H])C1([H])[H],100,0.4,polychlorox,,,
26,[H]/C1=C(/Cl)C([H])([H])C([H])([H])/C([H])=C(\Cl)C([H])([H])C([H])([H])/C([H])=C(\Cl)C([H])([H])C([H])([H])/C([H])=C(\Cl)C([H])([H])C([H])([H])/C([H])=C(\Cl)C([H])([H])C([H])([H])/C([H])=C(\Cl)C([H])([H])C([H])([H])/C([H])=C(\Cl)C([H])([H])C([H])([H])/C([H])=C(\Cl)C([H])([H])C([H])([H])/C([H])=C(\Cl)C([H])([H])C([H])([H])/C([H])=C(\Cl)C([H])([H])C1([H])[H]_[H]C1([H])C([H])([H])C([H])([H])C([H])([H])C([H])([H])C([H])([H])C1([H])[H],*C/C=C(\Cl)C*_[H]C1([H])C([H])([H])C([H])([H])C([H])([H])C([H])([H])C([H])([H])C1([H])[H],100,0.45,polychlorox,,,
27,[H]/C1=C(/Cl)C([H])([H])C([H])([H])/C([H])=C(\Cl)C([H])([H])C([H])([H])/C([H])=C(\Cl)C([H])([H])C([H])([H])/C([H])=C(\Cl)C([H])([H])C([H])([H])/C([H])=C(\Cl)C([H])([H])C([H])([H])/C([H])=C(\Cl)C([H])([H])C([H])([H])/C([H])=C(\Cl)C([H])([H])C([H])([H])/C([H])=C(\Cl)C([H])([H])C([H])([H])/C([H])=C(\Cl)C([H])([H])C([H])([H])/C([H])=C(\Cl)C([H])([H])C1([H])[H]_[H]C1([H])C([H])([H])C([H])([H])C([H])([H])C([H])([H])C1([H])[H],*C/C=C(\Cl)C*_[H]C1([H])C([H])([H])C([H])([H])C([H])([H])C([H])([H])C1([H])[H],100,0.55,polychlorox,,,
28,[H]/C1=C(/Cl)C([H])([H])C([H])([H])/C([H])=C(\Cl)C([H])([H])C([H])([H])/C([H])=C(\Cl)C([H])([H])C([H])([H])/C([H])=C(\Cl)C([H])([H])C([H])([H])/C([H])=C(\Cl)C([H])([H])C([H])([H])/C([H])=C(\Cl)C([H])([H])C([H])([H])/C([H])=C(\Cl)C([H])([H])C([H])([H])/C([H])=C(\Cl)C([H])([H])C([H])([H])/C([H])=C(\Cl)C([H])([H])C([H])([H])/C([H])=C(\Cl)C([H])([H])C1([H])[H]_[H]C1([H])C([H])([H])C([H])([H])C([H])([H])C1([H])[H],*C/C=C(\Cl)C*_[H]C1([H])C([H])([H])C([H])([H])C([H])([H])C1([H])[H],100,0.55,polychlorox,,,
29,[H]/C1=C(/Cl)C([H])([H])C([H])([H])/C([H])=C(\Cl)C([H])([H])C([H])([H])/C([H])=C(\Cl)C([H])([H])C([H])([H])/C([H])=C(\Cl)C([H])([H])C([H])([H])/C([H])=C(\Cl)C([H])([H])C([H])([H])/C([H])=C(\Cl)C([H])([H])C([H])([H])/C([H])=C(\Cl)C([H])([H])C([H])([H])/C([H])=C(\Cl)C([H])([H])C([H])([H])/C([H])=C(\Cl)C([H])([H])C([H])([H])/C([H])=C(\Cl)C([H])([H])C1([H])[H]_[H]C1([H])OC([H])([H])C([H])([H])C1([H])[H],*C/C=C(\Cl)C*_[H]C1([H])OC([H])([H])C([H])([H])C1([H])[H],100,0.06,polychlorox,,,
30,[H]/C1=C(/Cl)C([H])([H])C([H])([H])/C([H])=C(\Cl)C([H])([H])C([H])([H])/C([H])=C(\Cl)C([H])([H])C([H])([H])/C([H])=C(\Cl)C([H])([H])C([H])([H])/C([H])=C(\Cl)C([H])([H])C([H])([H])/C([H])=C(\Cl)C([H])([H])C([H])([H])/C([H])=C(\Cl)C([H])([H])C([H])([H])/C([H])=C(\Cl)C([H])([H])C([H])([H])/C([H])=C(\Cl)C([H])([H])C([H])([H])/C([H])=C(\Cl)C([H])([H])C1([H])[H]_[H]C1([H])OC([H])([H])C([H])([H])OC1([H])[H],*C/C=C(\Cl)C*_[H]C1([H])OC([H])([H])C([H])([H])OC1([H])[H],100,0.46,polychlorox,,,
31,[H]/C1=C(/Cl)C([H])([H])C([H])([H])/C([H])=C(\Cl)C([H])([H])C([H])([H])/C([H])=C(\Cl)C([H])([H])C([H])([H])/C([H])=C(\Cl)C([H])([H])C([H])([H])/C([H])=C(\Cl)C([H])([H])C([H])([H])/C([H])=C(\Cl)C([H])([H])C([H])([H])/C([H])=C(\Cl)C([H])([H])C([H])([H])/C([H])=C(\Cl)C([H])([H])C([H])([H])/C([H])=C(\Cl)C([H])([H])C([H])([H])/C([H])=C(\Cl)C([H])([H])C1([H])[H]_[H]C1=C([H])C([H])([H])C([H])([H])C([H])([H])C1([H])[H],*C/C=C(\Cl)C*_[H]C1=C([H])C([H])([H])C([H])([H])C([H])([H])C1([H])[H],100,0.38,polychlorox,,,
32,[H]/C1=C(/Cl)C([H])([H])C([H])([H])/C([H])=C(\Cl)C([H])([H])C([H])([H])/C([H])=C(\Cl)C([H])([H])C([H])([H])/C([H])=C(\Cl)C([H])([H])C([H])([H])/C([H])=C(\Cl)C([H])([H])C([H])([H])/C([H])=C(\Cl)C([H])([H])C([H])([H])/C([H])=C(\Cl)C([H])([H])C([H])([H])/C([H])=C(\Cl)C([H])([H])C([H])([H])/C([H])=C(\Cl)C([H])([H])C([H])([H])/C([H])=C(\Cl)C([H])([H])C1([H])[H]_[H]OC([H])([H])C([H])([H])C([H])([H])C([H])([H])C([H])([H])[H],*C/C=C(\Cl)C*_[H]OC([H])([H])C([H])([H])C([H])([H])C([H])([H])C([H])([H])[H],100,1.41,polychlorox,,,
33,[H]/C1=C(/Cl)C([H])([H])C([H])([H])/C([H])=C(\Cl)C([H])([H])C([H])([H])/C([H])=C(\Cl)C([H])([H])C([H])([H])/C([H])=C(\Cl)C([H])([H])C([H])([H])/C([H])=C(\Cl)C([H])([H])C([H])([H])/C([H])=C(\Cl)C([H])([H])C([H])([H])/C([H])=C(\Cl)C([H])([H])C([H])([H])/C([H])=C(\Cl)C([H])([H])C([H])([H])/C([H])=C(\Cl)C([H])([H])C([H])([H])/C([H])=C(\Cl)C([H])([H])C1([H])[H]_[H]OC([H])([H])C([H])([H])C([H])([H])C([H])([H])[H],*C/C=C(\Cl)C*_[H]OC([H])([H])C([H])([H])C([H])([H])C([H])([H])[H],100,1.61,polychlorox,,,
34,[H]/C1=C(/Cl)C([H])([H])C([H])([H])/C([H])=C(\Cl)C([H])([H])C([H])([H])/C([H])=C(\Cl)C([H])([H])C([H])([H])/C([H])=C(\Cl)C([H])([H])C([H])([H])/C([H])=C(\Cl)C([H])([H])C([H])([H])/C([H])=C(\Cl)C([H])([H])C([H])([H])/C([H])=C(\Cl)C([H])([H])C([H])([H])/C([H])=C(\Cl)C([H])([H])C([H])([H])/C([H])=C(\Cl)C([H])([H])C([H])([H])/C([H])=C(\Cl)C([H])([H])C1([H])[H]_[H]OC([H])([H])C([H])([H])C([H])([H])[H],*C/C=C(\Cl)C*_[H]OC([H])([H])C([H])([H])C([H])([H])[H],100,1.83,polychlorox,,,
35,[H]/C1=C(/Cl)C([H])([H])C([H])([H])/C([H])=C(\Cl)C([H])([H])C([H])([H])/C([H])=C(\Cl)C([H])([H])C([H])([H])/C([H])=C(\Cl)C([H])([H])C([H])([H])/C([H])=C(\Cl)C([H])([H])C([H])([H])/C([H])=C(\Cl)C([H])([H])C([H])([H])/C([H])=C(\Cl)C([H])([H])C([H])([H])/C([H])=C(\Cl)C([H])([H])C([H])([H])/C([H])=C(\Cl)C([H])([H])C([H])([H])/C([H])=C(\Cl)C([H])([H])C1([H])[H]_[H]OC([H])([H])C([H])([H])[H],*C/C=C(\Cl)C*_[H]OC([H])([H])C([H])([H])[H],100,2.27,polychlorox,,,
36,[H]/C1=C(/Cl)C([H])([H])C([H])([H])/C([H])=C(\Cl)C([H])([H])C([H])([H])/C([H])=C(\Cl)C([H])([H])C([H])([H])/C([H])=C(\Cl)C([H])([H])C([H])([H])/C([H])=C(\Cl)C([H])([H])C([H])([H])/C([H])=C(\Cl)C([H])([H])C([H])([H])/C([H])=C(\Cl)C([H])([H])C([H])([H])/C([H])=C(\Cl)C([H])([H])C([H])([H])/C([H])=C(\Cl)C([H])([H])C([H])([H])/C([H])=C(\Cl)C([H])([H])C1([H])[H]_[H]c1c([H])c([H])c(C([H])([H])C([H])([H])[H])c([H])c1[H],*C/C=C(\Cl)C*_[H]c1c([H])c([H])c(C([H])([H])C([H])([H])[H])c([H])c1[H],100,0.16,polychlorox,,,
37,[H]/C1=C(/Cl)C([H])([H])C([H])([H])/C([H])=C(\Cl)C([H])([H])C([H])([H])/C([H])=C(\Cl)C([H])([H])C([H])([H])/C([H])=C(\Cl)C([H])([H])C([H])([H])/C([H])=C(\Cl)C([H])([H])C([H])([H])/C([H])=C(\Cl)C([H])([H])C([H])([H])/C([H])=C(\Cl)C([H])([H])C([H])([H])/C([H])=C(\Cl)C([H])([H])C([H])([H])/C([H])=C(\Cl)C([H])([H])C([H])([H])/C([H])=C(\Cl)C([H])([H])C1([H])[H]_[H]c1c([H])c([H])c(C([H])([H])[H])c([H])c1[H],*C/C=C(\Cl)C*_[H]c1c([H])c([H])c(C([H])([H])[H])c([H])c1[H],100,0.14,polychlorox,,,
38,[H]/C1=C(/Cl)C([H])([H])C([H])([H])/C([H])=C(\Cl)C([H])([H])C([H])([H])/C([H])=C(\Cl)C([H])([H])C([H])([H])/C([H])=C(\Cl)C([H])([H])C([H])([H])/C([H])=C(\Cl)C([H])([H])C([H])([H])/C([H])=C(\Cl)C([H])([H])C([H])([H])/C([H])=C(\Cl)C([H])([H])C([H])([H])/C([H])=C(\Cl)C([H])([H])C([H])([H])/C([H])=C(\Cl)C([H])([H])C([H])([H])/C([H])=C(\Cl)C([H])([H])C1([H])[H]_[H]c1c([H])c([H])c(Cl)c([H])c1[H],*C/C=C(\Cl)C*_[H]c1c([H])c([H])c(Cl)c([H])c1[H],100,0.1,polychlorox,,,
39,[H]/C1=C(/Cl)C([H])([H])C([H])([H])/C([H])=C(\Cl)C([H])([H])C([H])([H])/C([H])=C(\Cl)C([H])([H])C([H])([H])/C([H])=C(\Cl)C([H])([H])C([H])([H])/C([H])=C(\Cl)C([H])([H])C([H])([H])/C([H])=C(\Cl)C([H])([H])C([H])([H])/C([H])=C(\Cl)C([H])([H])C([H])([H])/C([H])=C(\Cl)C([H])([H])C([H])([H])/C([H])=C(\Cl)C([H])([H])C([H])([H])/C([H])=C(\Cl)C([H])([H])C1([H])[H]_[H]c1c([H])c([H])c([H])c([H])c1[H],*C/C=C(\Cl)C*_[H]c1c([H])c([H])c([H])c([H])c1[H],100,0.18,polychlorox,,,
40,[H]/C1=C(/[H])C([H])([H])C([H])([H])/C([H])=C(\[H])C([H])([H])C([H])([H])/C([H])=C(\[H])C([H])([H])C([H])([H])/C([H])=C(\[H])C([H])([H])C([H])([H])/C([H])=C(\[H])C([H])([H])C([H])([H])/C([H])=C(\[H])C([H])([H])C([H])([H])/C([H])=C(\[H])C([H])([H])C([H])([H])/C([H])=C(\[H])C([H])([H])C([H])([H])/C([H])=C(\[H])C([H])([H])C([H])([H])/C([H])=C(\[H])C([H])([H])C1([H])[H]_ClC(Cl)(Cl)Cl,*C/C=C/C*_ClC(Cl)(Cl)Cl,40,0.1,,0.05,+,
41,[H]/C1=C(/[H])C([H])([H])C([H])([H])/C([H])=C(\[H])C([H])([H])C([H])([H])/C([H])=C(\[H])C([H])([H])C([H])([H])/C([H])=C(\[H])C([H])([H])C([H])([H])/C([H])=C(\[H])C([H])([H])C([H])([H])/C([H])=C(\[H])C([H])([H])C([H])([H])/C([H])=C(\[H])C([H])([H])C([H])([H])/C([H])=C(\[H])C([H])([H])C([H])([H])/C([H])=C(\[H])C([H])([H])C([H])([H])/C([H])=C(\[H])C([H])([H])C1([H])[H]_ClC(Cl)(Cl)Cl,*C/C=C/C*_ClC(Cl)(Cl)Cl,100,0.15,,,,
42,[H]/C1=C(/[H])C([H])([H])C([H])([H])/C([H])=C(\[H])C([H])([H])C([H])([H])/C([H])=C(\[H])C([H])([H])C([H])([H])/C([H])=C(\[H])C([H])([H])C([H])([H])/C([H])=C(\[H])C([H])([H])C([H])([H])/C([H])=C(\[H])C([H])([H])C([H])([H])/C([H])=C(\[H])C([H])([H])C([H])([H])/C([H])=C(\[H])C([H])([H])C([H])([H])/C([H])=C(\[H])C([H])([H])C([H])([H])/C([H])=C(\[H])C([H])([H])C1([H])[H]_[H]C(Cl)(Cl)Cl,*C/C=C/C*_[H]C(Cl)(Cl)Cl,40,0.05,,0.02,+,
43,[H]/C1=C(/[H])C([H])([H])C([H])([H])/C([H])=C(\[H])C([H])([H])C([H])([H])/C([H])=C(\[H])C([H])([H])C([H])([H])/C([H])=C(\[H])C([H])([H])C([H])([H])/C([H])=C(\[H])C([H])([H])C([H])([H])/C([H])=C(\[H])C([H])([H])C([H])([H])/C([H])=C(\[H])C([H])([H])C([H])([H])/C([H])=C(\[H])C([H])([H])C([H])([H])/C([H])=C(\[H])C([H])([H])C([H])([H])/C([H])=C(\[H])C([H])([H])C1([H])[H]_[H]C(Cl)(Cl)Cl,*C/C=C/C*_[H]C(Cl)(Cl)Cl,100,0.07,,,,
44,[H]/C1=C(/[H])C([H])([H])C([H])([H])/C([H])=C(\[H])C([H])([H])C([H])([H])/C([H])=C(\[H])C([H])([H])C([H])([H])/C([H])=C(\[H])C([H])([H])C([H])([H])/C([H])=C(\[H])C([H])([H])C([H])([H])/C([H])=C(\[H])C([H])([H])C([H])([H])/C([H])=C(\[H])C([H])([H])C([H])([H])/C([H])=C(\[H])C([H])([H])C([H])([H])/C([H])=C(\[H])C([H])([H])C([H])([H])/C([H])=C(\[H])C([H])([H])C1([H])[H]_[H]C([H])([H])C#N,*C/C=C/C*_[H]C([H])([H])C#N,40,2.86,,-0.5,-,
45,[H]/C1=C(/[H])C([H])([H])C([H])([H])/C([H])=C(\[H])C([H])([H])C([H])([H])/C([H])=C(\[H])C([H])([H])C([H])([H])/C([H])=C(\[H])C([H])([H])C([H])([H])/C([H])=C(\[H])C([H])([H])C([H])([H])/C([H])=C(\[H])C([H])([H])C([H])([H])/C([H])=C(\[H])C([H])([H])C([H])([H])/C([H])=C(\[H])C([H])([H])C([H])([H])/C([H])=C(\[H])C([H])([H])C([H])([H])/C([H])=C(\[H])C([H])([H])C1([H])[H]_[H]C([H])([H])C#N,*C/C=C/C*_[H]C([H])([H])C#N,100,2.36,,,,
46,[H]/C1=C(/[H])C([H])([H])C([H])([H])/C([H])=C(\[H])C([H])([H])C([H])([H])/C([H])=C(\[H])C([H])([H])C([H])([H])/C([H])=C(\[H])C([H])([H])C([H])([H])/C([H])=C(\[H])C([H])([H])C([H])([H])/C([H])=C(\[H])C([H])([H])C([H])([H])/C([H])=C(\[H])C([H])([H])C([H])([H])/C([H])=C(\[H])C([H])([H])C([H])([H])/C([H])=C(\[H])C([H])([H])C([H])([H])/C([H])=C(\[H])C([H])([H])C1([H])[H]_[H]C([H])([H])C(=O)C([H])([H])C([H])(C([H])([H])[H])C([H])([H])[H],*C/C=C/C*_[H]C([H])([H])C(=O)C([H])([H])C([H])(C([H])([H])[H])C([H])([H])[H],40,0.95,,-0.23,-,
47,[H]/C1=C(/[H])C([H])([H])C([H])([H])/C([H])=C(\[H])C([H])([H])C([H])([H])/C([H])=C(\[H])C([H])([H])C([H])([H])/C([H])=C(\[H])C([H])([H])C([H])([H])/C([H])=C(\[H])C([H])([H])C([H])([H])/C([H])=C(\[H])C([H])([H])C([H])([H])/C([H])=C(\[H])C([H])([H])C([H])([H])/C([H])=C(\[H])C([H])([H])C([H])([H])/C([H])=C(\[H])C([H])([H])C([H])([H])/C([H])=C(\[H])C([H])([H])C1([H])[H]_[H]C([H])([H])C(=O)C([H])([H])C([H])(C([H])([H])[H])C([H])([H])[H],*C/C=C/C*_[H]C([H])([H])C(=O)C([H])([H])C([H])(C([H])([H])[H])C([H])([H])[H],100,0.72,,,,
48,[H]/C1=C(/[H])C([H])([H])C([H])([H])/C([H])=C(\[H])C([H])([H])C([H])([H])/C([H])=C(\[H])C([H])([H])C([H])([H])/C([H])=C(\[H])C([H])([H])C([H])([H])/C([H])=C(\[H])C([H])([H])C([H])([H])/C([H])=C(\[H])C([H])([H])C([H])([H])/C([H])=C(\[H])C([H])([H])C([H])([H])/C([H])=C(\[H])C([H])([H])C([H])([H])/C([H])=C(\[H])C([H])([H])C([H])([H])/C([H])=C(\[H])C([H])([H])C1([H])[H]_[H]C([H])([H])C(=O)C([H])([H])C([H])([H])[H],*C/C=C/C*_[H]C([H])([H])C(=O)C([H])([H])C([H])([H])[H],40,1.19,,-0.22,-,
49,[H]/C1=C(/[H])C([H])([H])C([H])([H])/C([H])=C(\[H])C([H])([H])C([H])([H])/C([H])=C(\[H])C([H])([H])C([H])([H])/C([H])=C(\[H])C([H])([H])C([H])([H])/C([H])=C(\[H])C([H])([H])C([H])([H])/C([H])=C(\[H])C([H])([H])C([H])([H])/C([H])=C(\[H])C([H])([H])C([H])([H])/C([H])=C(\[H])C([H])([H])C([H])([H])/C([H])=C(\[H])C([H])([H])C([H])([H])/C([H])=C(\[H])C([H])([H])C1([H])[H]_[H]C([H])([H])C(=O)C([H])([H])C([H])([H])[H],*C/C=C/C*_[H]C([H])([H])C(=O)C([H])([H])C([H])([H])[H],100,0.97,,,,
50,[H]/C1=C(/[H])C([H])([H])C([H])([H])/C([H])=C(\[H])C([H])([H])C([H])([H])/C([H])=C(\[H])C([H])([H])C([H])([H])/C([H])=C(\[H])C([H])([H])C([H])([H])/C([H])=C(\[H])C([H])([H])C([H])([H])/C([H])=C(\[H])C([H])([H])C([H])([H])/C([H])=C(\[H])C([H])([H])C([H])([H])/C([H])=C(\[H])C([H])([H])C([H])([H])/C([H])=C(\[H])C([H])([H])C([H])([H])/C([H])=C(\[H])C([H])([H])C1([H])[H]_[H]C([H])([H])C(=O)C([H])([H])[H],*C/C=C/C*_[H]C([H])([H])C(=O)C([H])([H])[H],40,1.64,,-0.32,-,
51,[H]/C1=C(/[H])C([H])([H])C([H])([H])/C([H])=C(\[H])C([H])([H])C([H])([H])/C([H])=C(\[H])C([H])([H])C([H])([H])/C([H])=C(\[H])C([H])([H])C([H])([H])/C([H])=C(\[H])C([H])([H])C([H])([H])/C([H])=C(\[H])C([H])([H])C([H])([H])/C([H])=C(\[H])C([H])([H])C([H])([H])/C([H])=C(\[H])C([H])([H])C([H])([H])/C([H])=C(\[H])C([H])([H])C([H])([H])/C([H])=C(\[H])C([H])([H])C1([H])[H]_[H]C([H])([H])C(=O)C([H])([H])[H],*C/C=C/C*_[H]C([H])([H])C(=O)C([H])([H])[H],100,1.32,,,,
52,[H]/C1=C(/[H])C([H])([H])C([H])([H])/C([H])=C(\[H])C([H])([H])C([H])([H])/C([H])=C(\[H])C([H])([H])C([H])([H])/C([H])=C(\[H])C([H])([H])C([H])([H])/C([H])=C(\[H])C([H])([H])C([H])([H])/C([H])=C(\[H])C([H])([H])C([H])([H])/C([H])=C(\[H])C([H])([H])C([H])([H])/C([H])=C(\[H])C([H])([H])C([H])([H])/C([H])=C(\[H])C([H])([H])C([H])([H])/C([H])=C(\[H])C([H])([H])C1([H])[H]_[H]C([H])([H])C(=O)OC([H])([H])C([H])([H])C([H])([H])C([H])([H])[H],*C/C=C/C*_[H]C([H])([H])C(=O)OC([H])([H])C([H])([H])C([H])([H])C([H])([H])[H],40,0.52,,-0.08,-,
53,[H]/C1=C(/[H])C([H])([H])C([H])([H])/C([H])=C(\[H])C([H])([H])C([H])([H])/C([H])=C(\[H])C([H])([H])C([H])([H])/C([H])=C(\[H])C([H])([H])C([H])([H])/C([H])=C(\[H])C([H])([H])C([H])([H])/C([H])=C(\[H])C([H])([H])C([H])([H])/C([H])=C(\[H])C([H])([H])C([H])([H])/C([H])=C(\[H])C([H])([H])C([H])([H])/C([H])=C(\[H])C([H])([H])C([H])([H])/C([H])=C(\[H])C([H])([H])C1([H])[H]_[H]C([H])([H])C(=O)OC([H])([H])C([H])([H])C([H])([H])C([H])([H])[H],*C/C=C/C*_[H]C([H])([H])C(=O)OC([H])([H])C([H])([H])C([H])([H])C([H])([H])[H],100,0.44,,,,
54,[H]/C1=C(/[H])C([H])([H])C([H])([H])/C([H])=C(\[H])C([H])([H])C([H])([H])/C([H])=C(\[H])C([H])([H])C([H])([H])/C([H])=C(\[H])C([H])([H])C([H])([H])/C([H])=C(\[H])C([H])([H])C([H])([H])/C([H])=C(\[H])C([H])([H])C([H])([H])/C([H])=C(\[H])C([H])([H])C([H])([H])/C([H])=C(\[H])C([H])([H])C([H])([H])/C([H])=C(\[H])C([H])([H])C([H])([H])/C([H])=C(\[H])C([H])([H])C1([H])[H]_[H]C([H])([H])C(=O)OC([H])([H])C([H])([H])C([H])([H])[H],*C/C=C/C*_[H]C([H])([H])C(=O)OC([H])([H])C([H])([H])C([H])([H])[H],40,0.67,,-0.12,-,
55,[H]/C1=C(/[H])C([H])([H])C([H])([H])/C([H])=C(\[H])C([H])([H])C([H])([H])/C([H])=C(\[H])C([H])([H])C([H])([H])/C([H])=C(\[H])C([H])([H])C([H])([H])/C([H])=C(\[H])C([H])([H])C([H])([H])/C([H])=C(\[H])C([H])([H])C([H])([H])/C([H])=C(\[H])C([H])([H])C([H])([H])/C([H])=C(\[H])C([H])([H])C([H])([H])/C([H])=C(\[H])C([H])([H])C([H])([H])/C([H])=C(\[H])C([H])([H])C1([H])[H]_[H]C([H])([H])C(=O)OC([H])([H])C([H])([H])C([H])([H])[H],*C/C=C/C*_[H]C([H])([H])C(=O)OC([H])([H])C([H])([H])C([H])([H])[H],100,0.55,,,,
56,[H]/C1=C(/[H])C([H])([H])C([H])([H])/C([H])=C(\[H])C([H])([H])C([H])([H])/C([H])=C(\[H])C([H])([H])C([H])([H])/C([H])=C(\[H])C([H])([H])C([H])([H])/C([H])=C(\[H])C([H])([H])C([H])([H])/C([H])=C(\[H])C([H])([H])C([H])([H])/C([H])=C(\[H])C([H])([H])C([H])([H])/C([H])=C(\[H])C([H])([H])C([H])([H])/C([H])=C(\[H])C([H])([H])C([H])([H])/C([H])=C(\[H])C([H])([H])C1([H])[H]_[H]C([H])([H])C(=O)OC([H])([H])C([H])([H])[H],*C/C=C/C*_[H]C([H])([H])C(=O)OC([H])([H])C([H])([H])[H],40,0.86,,-0.17,-,
57,[H]/C1=C(/[H])C([H])([H])C([H])([H])/C([H])=C(\[H])C([H])([H])C([H])([H])/C([H])=C(\[H])C([H])([H])C([H])([H])/C([H])=C(\[H])C([H])([H])C([H])([H])/C([H])=C(\[H])C([H])([H])C([H])([H])/C([H])=C(\[H])C([H])([H])C([H])([H])/C([H])=C(\[H])C([H])([H])C([H])([H])/C([H])=C(\[H])C([H])([H])C([H])([H])/C([H])=C(\[H])C([H])([H])C([H])([H])/C([H])=C(\[H])C([H])([H])C1([H])[H]_[H]C([H])([H])C(=O)OC([H])([H])C([H])([H])[H],*C/C=C/C*_[H]C([H])([H])C(=O)OC([H])([H])C([H])([H])[H],100,0.69,,,,
58,[H]/C1=C(/[H])C([H])([H])C([H])([H])/C([H])=C(\[H])C([H])([H])C([H])([H])/C([H])=C(\[H])C([H])([H])C([H])([H])/C([H])=C(\[H])C([H])([H])C([H])([H])/C([H])=C(\[H])C([H])([H])C([H])([H])/C([H])=C(\[H])C([H])([H])C([H])([H])/C([H])=C(\[H])C([H])([H])C([H])([H])/C([H])=C(\[H])C([H])([H])C([H])([H])/C([H])=C(\[H])C([H])([H])C([H])([H])/C([H])=C(\[H])C([H])([H])C1([H])[H]_[H]C([H])([H])C([H])([H])C#N,*C/C=C/C*_[H]C([H])([H])C([H])([H])C#N,40,2.25,,-0.43,-,
59,[H]/C1=C(/[H])C([H])([H])C([H])([H])/C([H])=C(\[H])C([H])([H])C([H])([H])/C([H])=C(\[H])C([H])([H])C([H])([H])/C([H])=C(\[H])C([H])([H])C([H])([H])/C([H])=C(\[H])C([H])([H])C([H])([H])/C([H])=C(\[H])C([H])([H])C([H])([H])/C([H])=C(\[H])C([H])([H])C([H])([H])/C([H])=C(\[H])C([H])([H])C([H])([H])/C([H])=C(\[H])C([H])([H])C([H])([H])/C([H])=C(\[H])C([H])([H])C1([H])[H]_[H]C([H])([H])C([H])([H])C#N,*C/C=C/C*_[H]C([H])([H])C([H])([H])C#N,100,1.82,,,,
60,[H]/C1=C(/[H])C([H])([H])C([H])([H])/C([H])=C(\[H])C([H])([H])C([H])([H])/C([H])=C(\[H])C([H])([H])C([H])([H])/C([H])=C(\[H])C([H])([H])C([H])([H])/C([H])=C(\[H])C([H])([H])C([H])([H])/C([H])=C(\[H])C([H])([H])C([H])([H])/C([H])=C(\[H])C([H])([H])C([H])([H])/C([H])=C(\[H])C([H])([H])C([H])([H])/C([H])=C(\[H])C([H])([H])C([H])([H])/C([H])=C(\[H])C([H])([H])C1([H])[H]_[H]C([H])([H])C([H])([H])C(=O)C([H])([H])C([H])([H])[H],*C/C=C/C*_[H]C([H])([H])C([H])([H])C(=O)C([H])([H])C([H])([H])[H],40,0.82,,-0.15,-,
61,[H]/C1=C(/[H])C([H])([H])C([H])([H])/C([H])=C(\[H])C([H])([H])C([H])([H])/C([H])=C(\[H])C([H])([H])C([H])([H])/C([H])=C(\[H])C([H])([H])C([H])([H])/C([H])=C(\[H])C([H])([H])C([H])([H])/C([H])=C(\[H])C([H])([H])C([H])([H])/C([H])=C(\[H])C([H])([H])C([H])([H])/C([H])=C(\[H])C([H])([H])C([H])([H])/C([H])=C(\[H])C([H])([H])C([H])([H])/C([H])=C(\[H])C([H])([H])C1([H])[H]_[H]C([H])([H])C([H])([H])C(=O)C([H])([H])C([H])([H])[H],*C/C=C/C*_[H]C([H])([H])C([H])([H])C(=O)C([H])([H])C([H])([H])[H],100,0.67,,,,
62,[H]/C1=C(/[H])C([H])([H])C([H])([H])/C([H])=C(\[H])C([H])([H])C([H])([H])/C([H])=C(\[H])C([H])([H])C([H])([H])/C([H])=C(\[H])C([H])([H])C([H])([H])/C([H])=C(\[H])C([H])([H])C([H])([H])/C([H])=C(\[H])C([H])([H])C([H])([H])/C([H])=C(\[H])C([H])([H])C([H])([H])/C([H])=C(\[H])C([H])([H])C([H])([H])/C([H])=C(\[H])C([H])([H])C([H])([H])/C([H])=C(\[H])C([H])([H])C1([H])[H]_[H]C([H])([H])C([H])([H])C([H])([H])C#N,*C/C=C/C*_[H]C([H])([H])C([H])([H])C([H])([H])C#N,40,1.9,,-0.33,-,
63,[H]/C1=C(/[H])C([H])([H])C([H])([H])/C([H])=C(\[H])C([H])([H])C([H])([H])/C([H])=C(\[H])C([H])([H])C([H])([H])/C([H])=C(\[H])C([H])([H])C([H])([H])/C([H])=C(\[H])C([H])([H])C([H])([H])/C([H])=C(\[H])C([H])([H])C([H])([H])/C([H])=C(\[H])C([H])([H])C([H])([H])/C([H])=C(\[H])C([H])([H])C([H])([H])/C([H])=C(\[H])C([H])([H])C([H])([H])/C([H])=C(\[H])C([H])([H])C1([H])[H]_[H]C([H])([H])C([H])([H])C([H])([H])C#N,*C/C=C/C*_[H]C([H])([H])C([H])([H])C([H])([H])C#N,100,1.57,,,,
64,[H]/C1=C(/[H])C([H])([H])C([H])([H])/C([H])=C(\[H])C([H])([H])C([H])([H])/C([H])=C(\[H])C([H])([H])C([H])([H])/C([H])=C(\[H])C([H])([H])C([H])([H])/C([H])=C(\[H])C([H])([H])C([H])([H])/C([H])=C(\[H])C([H])([H])C([H])([H])/C([H])=C(\[H])C([H])([H])C([H])([H])/C([H])=C(\[H])C([H])([H])C([H])([H])/C([H])=C(\[H])C([H])([H])C([H])([H])/C([H])=C(\[H])C([H])([H])C1([H])[H]_[H]C([H])([H])C([H])([H])C([H])([H])C([H])([H])C([H])([H])C([H])([H])C([H])([H])C([H])([H])[H],*C/C=C/C*_[H]C([H])([H])C([H])([H])C([H])([H])C([H])([H])C([H])([H])C([H])([H])C([H])([H])C([H])([H])[H],40,0.34,,-0.06,-,
65,[H]/C1=C(/[H])C([H])([H])C([H])([H])/C([H])=C(\[H])C([H])([H])C([H])([H])/C([H])=C(\[H])C([H])([H])C([H])([H])/C([H])=C(\[H])C([H])([H])C([H])([H])/C([H])=C(\[H])C([H])([H])C([H])([H])/C([H])=C(\[H])C([H])([H])C([H])([H])/C([H])=C(\[H])C([H])([H])C([H])([H])/C([H])=C(\[H])C([H])([H])C([H])([H])/C([H])=C(\[H])C([H])([H])C([H])([H])/C([H])=C(\[H])C([H])([H])C1([H])[H]_[H]C([H])([H])C([H])([H])C([H])([H])C([H])([H])C([H])([H])C([H])([H])C([H])([H])C([H])([H])[H],*C/C=C/C*_[H]C([H])([H])C([H])([H])C([H])([H])C([H])([H])C([H])([H])C([H])([H])C([H])([H])C([H])([H])[H],100,0.28,,,,
66,[H]/C1=C(/[H])C([H])([H])C([H])([H])/C([H])=C(\[H])C([H])([H])C([H])([H])/C([H])=C(\[H])C([H])([H])C([H])([H])/C([H])=C(\[H])C([H])([H])C([H])([H])/C([H])=C(\[H])C([H])([H])C([H])([H])/C([H])=C(\[H])C([H])([H])C([H])([H])/C([H])=C(\[H])C([H])([H])C([H])([H])/C([H])=C(\[H])C([H])([H])C([H])([H])/C([H])=C(\[H])C([H])([H])C([H])([H])/C([H])=C(\[H])C([H])([H])C1([H])[H]_[H]C([H])([H])C([H])([H])C([H])([H])C([H])([H])C([H])([H])C([H])([H])C([H])([H])[H],*C/C=C/C*_[H]C([H])([H])C([H])([H])C([H])([H])C([H])([H])C([H])([H])C([H])([H])C([H])([H])[H],40,0.36,,-0.05,-,
67,[H]/C1=C(/[H])C([H])([H])C([H])([H])/C([H])=C(\[H])C([H])([H])C([H])([H])/C([H])=C(\[H])C([H])([H])C([H])([H])/C([H])=C(\[H])C([H])([H])C([H])([H])/C([H])=C(\[H])C([H])([H])C([H])([H])/C([H])=C(\[H])C([H])([H])C([H])([H])/C([H])=C(\[H])C([H])([H])C([H])([H])/C([H])=C(\[H])C([H])([H])C([H])([H])/C([H])=C(\[H])C([H])([H])C([H])([H])/C([H])=C(\[H])C([H])([H])C1([H])[H]_[H]C([H])([H])C([H])([H])C([H])([H])C([H])([H])C([H])([H])C([H])([H])C([H])([H])[H],*C/C=C/C*_[H]C([H])([H])C([H])([H])C([H])([H])C([H])([H])C([H])([H])C([H])([H])C([H])([H])[H],100,0.31,,,,
68,[H]/C1=C(/[H])C([H])([H])C([H])([H])/C([H])=C(\[H])C([H])([H])C([H])([H])/C([H])=C(\[H])C([H])([H])C([H])([H])/C([H])=C(\[H])C([H])([H])C([H])([H])/C([H])=C(\[H])C([H])([H])C([H])([H])/C([H])=C(\[H])C([H])([H])C([H])([H])/C([H])=C(\[H])C([H])([H])C([H])([H])/C([H])=C(\[H])C([H])([H])C([H])([H])/C([H])=C(\[H])C([H])([H])C([H])([H])/C([H])=C(\[H])C([H])([H])C1([H])[H]_[H]C([H])([H])C([H])([H])C([H])([H])C([H])([H])C([H])([H])C([H])([H])[H],*C/C=C/C*_[H]C([H])([H])C([H])([H])C([H])([H])C([H])([H])C([H])([H])C([H])([H])[H],40,0.37,,0,,
69,[H]/C1=C(/[H])C([H])([H])C([H])([H])/C([H])=C(\[H])C([H])([H])C([H])([H])/C([H])=C(\[H])C([H])([H])C([H])([H])/C([H])=C(\[H])C([H])([H])C([H])([H])/C([H])=C(\[H])C([H])([H])C([H])([H])/C([H])=C(\[H])C([H])([H])C([H])([H])/C([H])=C(\[H])C([H])([H])C([H])([H])/C([H])=C(\[H])C([H])([H])C([H])([H])/C([H])=C(\[H])C([H])([H])C([H])([H])/C([H])=C(\[H])C([H])([H])C1([H])[H]_[H]C([H])([H])C([H])([H])C([H])([H])C([H])([H])C([H])([H])C([H])([H])[H],*C/C=C/C*_[H]C([H])([H])C([H])([H])C([H])([H])C([H])([H])C([H])([H])C([H])([H])[H],100,0.37,,,,
70,[H]/C1=C(/[H])C([H])([H])C([H])([H])/C([H])=C(\[H])C([H])([H])C([H])([H])/C([H])=C(\[H])C([H])([H])C([H])([H])/C([H])=C(\[H])C([H])([H])C([H])([H])/C([H])=C(\[H])C([H])([H])C([H])([H])/C([H])=C(\[H])C([H])([H])C([H])([H])/C([H])=C(\[H])C([H])([H])C([H])([H])/C([H])=C(\[H])C([H])([H])C([H])([H])/C([H])=C(\[H])C([H])([H])C([H])([H])/C([H])=C(\[H])C([H])([H])C1([H])[H]_[H]C([H])([H])C([H])([H])C([H])([H])C([H])([H])C([H])([H])Cl,*C/C=C/C*_[H]C([H])([H])C([H])([H])C([H])([H])C([H])([H])C([H])([H])Cl,40,0.37,,-0.05,-,
71,[H]/C1=C(/[H])C([H])([H])C([H])([H])/C([H])=C(\[H])C([H])([H])C([H])([H])/C([H])=C(\[H])C([H])([H])C([H])([H])/C([H])=C(\[H])C([H])([H])C([H])([H])/C([H])=C(\[H])C([H])([H])C([H])([H])/C([H])=C(\[H])C([H])([H])C([H])([H])/C([H])=C(\[H])C([H])([H])C([H])([H])/C([H])=C(\[H])C([H])([H])C([H])([H])/C([H])=C(\[H])C([H])([H])C([H])([H])/C([H])=C(\[H])C([H])([H])C1([H])[H]_[H]C([H])([H])C([H])([H])C([H])([H])C([H])([H])C([H])([H])Cl,*C/C=C/C*_[H]C([H])([H])C([H])([H])C([H])([H])C([H])([H])C([H])([H])Cl,100,0.32,,,,
72,[H]/C1=C(/[H])C([H])([H])C([H])([H])/C([H])=C(\[H])C([H])([H])C([H])([H])/C([H])=C(\[H])C([H])([H])C([H])([H])/C([H])=C(\[H])C([H])([H])C([H])([H])/C([H])=C(\[H])C([H])([H])C([H])([H])/C([H])=C(\[H])C([H])([H])C([H])([H])/C([H])=C(\[H])C([H])([H])C([H])([H])/C([H])=C(\[H])C([H])([H])C([H])([H])/C([H])=C(\[H])C([H])([H])C([H])([H])/C([H])=C(\[H])C([H])([H])C1([H])[H]_[H]C([H])([H])C([H])([H])C([H])([H])C([H])([H])C([H])([H])[H],*C/C=C/C*_[H]C([H])([H])C([H])([H])C([H])([H])C([H])([H])C([H])([H])[H],40,0.44,,-0.08,-,
73,[H]/C1=C(/[H])C([H])([H])C([H])([H])/C([H])=C(\[H])C([H])([H])C([H])([H])/C([H])=C(\[H])C([H])([H])C([H])([H])/C([H])=C(\[H])C([H])([H])C([H])([H])/C([H])=C(\[H])C([H])([H])C([H])([H])/C([H])=C(\[H])C([H])([H])C([H])([H])/C([H])=C(\[H])C([H])([H])C([H])([H])/C([H])=C(\[H])C([H])([H])C([H])([H])/C([H])=C(\[H])C([H])([H])C([H])([H])/C([H])=C(\[H])C([H])([H])C1([H])[H]_[H]C([H])([H])C([H])([H])C([H])([H])C([H])([H])C([H])([H])[H],*C/C=C/C*_[H]C([H])([H])C([H])([H])C([H])([H])C([H])([H])C([H])([H])[H],100,0.36,,,,
74,[H]/C1=C(/[H])C([H])([H])C([H])([H])/C([H])=C(\[H])C([H])([H])C([H])([H])/C([H])=C(\[H])C([H])([H])C([H])([H])/C([H])=C(\[H])C([H])([H])C([H])([H])/C([H])=C(\[H])C([H])([H])C([H])([H])/C([H])=C(\[H])C([H])([H])C([H])([H])/C([H])=C(\[H])C([H])([H])C([H])([H])/C([H])=C(\[H])C([H])([H])C([H])([H])/C([H])=C(\[H])C([H])([H])C([H])([H])/C([H])=C(\[H])C([H])([H])C1([H])[H]_[H]C([H])([H])C([H])([H])C([H])([H])C([H])([H])Cl,*C/C=C/C*_[H]C([H])([H])C([H])([H])C([H])([H])C([H])([H])Cl,40,0.33,,-0.08,-,
75,[H]/C1=C(/[H])C([H])([H])C([H])([H])/C([H])=C(\[H])C([H])([H])C([H])([H])/C([H])=C(\[H])C([H])([H])C([H])([H])/C([H])=C(\[H])C([H])([H])C([H])([H])/C([H])=C(\[H])C([H])([H])C([H])([H])/C([H])=C(\[H])C([H])([H])C([H])([H])/C([H])=C(\[H])C([H])([H])C([H])([H])/C([H])=C(\[H])C([H])([H])C([H])([H])/C([H])=C(\[H])C([H])([H])C([H])([H])/C([H])=C(\[H])C([H])([H])C1([H])[H]_[H]C([H])([H])C([H])([H])C([H])([H])C([H])([H])Cl,*C/C=C/C*_[H]C([H])([H])C([H])([H])C([H])([H])C([H])([H])Cl,100,0.25,,,,
76,[H]/C1=C(/[H])C([H])([H])C([H])([H])/C([H])=C(\[H])C([H])([H])C([H])([H])/C([H])=C(\[H])C([H])([H])C([H])([H])/C([H])=C(\[H])C([H])([H])C([H])([H])/C([H])=C(\[H])C([H])([H])C([H])([H])/C([H])=C(\[H])C([H])([H])C([H])([H])/C([H])=C(\[H])C([H])([H])C([H])([H])/C([H])=C(\[H])C([H])([H])C([H])([H])/C([H])=C(\[H])C([H])([H])C([H])([H])/C([H])=C(\[H])C([H])([H])C1([H])[H]_[H]C([H])([H])C([H])([H])C([H])([H])Cl,*C/C=C/C*_[H]C([H])([H])C([H])([H])C([H])([H])Cl,40,0.36,,-0.06,-,
77,[H]/C1=C(/[H])C([H])([H])C([H])([H])/C([H])=C(\[H])C([H])([H])C([H])([H])/C([H])=C(\[H])C([H])([H])C([H])([H])/C([H])=C(\[H])C([H])([H])C([H])([H])/C([H])=C(\[H])C([H])([H])C([H])([H])/C([H])=C(\[H])C([H])([H])C([H])([H])/C([H])=C(\[H])C([H])([H])C([H])([H])/C([H])=C(\[H])C([H])([H])C([H])([H])/C([H])=C(\[H])C([H])([H])C([H])([H])/C([H])=C(\[H])C([H])([H])C1([H])[H]_[H]C([H])([H])C([H])([H])C([H])([H])Cl,*C/C=C/C*_[H]C([H])([H])C([H])([H])C([H])([H])Cl,100,0.3,,,,
78,[H]/C1=C(/[H])C([H])([H])C([H])([H])/C([H])=C(\[H])C([H])([H])C([H])([H])/C([H])=C(\[H])C([H])([H])C([H])([H])/C([H])=C(\[H])C([H])([H])C([H])([H])/C([H])=C(\[H])C([H])([H])C([H])([H])/C([H])=C(\[H])C([H])([H])C([H])([H])/C([H])=C(\[H])C([H])([H])C([H])([H])/C([H])=C(\[H])C([H])([H])C([H])([H])/C([H])=C(\[H])C([H])([H])C([H])([H])/C([H])=C(\[H])C([H])([H])C1([H])[H]_[H]C([H])([H])C([H])([H])C([H])([H])OC([H])([H])C([H])([H])C([H])([H])[H],*C/C=C/C*_[H]C([H])([H])C([H])([H])C([H])([H])OC([H])([H])C([H])([H])C([H])([H])[H],40,0.51,,1.75,+,
